Repository: wangkkkeke/MasterThesis

# MultiFracS 硕士毕业论文项目

**题目：** 显式动力学有限元-离散元共生耦合方法及验证研究
**平台：** MultiFracS v5.8（团队版 2026-05-08）
**研究方向：** FEM-DEM共生耦合 / InterfaceBond / 显式动力学 / 断裂力学验证

---

## 快速导航

| 需求 | 入口 |
|------|------|
| 论文结构与进度 | `00_Project/ThesisOutline.md` + `00_Project/ProgressTracker.md` |
| 论文写作指南 | `00_Project/ThesisWritingGuide.md` |
| 开发任务列表 | `03_Development/Issues/` (Issue001-018) |
| InterfaceBond理论 | `05_Research/TheoryGuide.md` |
| 公式索引 | `05_Research/FormulaIndex.md` |
| MultiFracS架构 | `02_MultiFracS/Architecture.md` |
| 开发规范 | `08_AIWorkspace/CursorRules/` |
| 历史开发记录 | `03_Development/DevelopmentHistory.md` |
| 文献编号索引 | `01_KnowledgeBase/Literature/文献编码表.md` |

---

## 目录结构

```
MasterThesis/
├── 00_Project/          # 规划文档（论文框架、进度、写作计划）
├── 01_KnowledgeBase/    # 外部知识（文献、历史聊天、课题要求）
├── 02_MultiFracS/       # 软件分析（架构、接口文档、源码）
├── 03_Development/      # 开发过程（Issues、历史、设计）
├── 04_VerificationCases/# 验证算例（inp文件、计算结果、分析）
├── 05_Research/         # 本课题研究成果（推导、设计、公式）
├── 06_Results/          # 计算结果（VTK、CSV、图片）
├── 07_Thesis/           # 论文正文（各章节Word/Markdown）
├── 08_AIWorkspace/      # AI工作空间（规范、规则、知识图谱）
└── 09_Log/              # 开发日志
```

---

## 当前状态

- InterfaceBond 开发：Issue001-018 已拆分，待开始执行
- 论文正文：框架完成，正文未动笔
- 已完成验证：圆孔（MC本构）、UCS单元

## MultiFracS 版本

使用 `02_MultiFracS/Source/2026-05-08/`（团队版，无单元限制）
详见 `02_MultiFracS/Source/版本说明.md`

File: 毕业/MasterThesis/01_KnowledgeBase/Literature/题录摘要/文献库5（验证算例）/(K=单轴拉伸) OR (K=拉伸杆) OR (U=Tensile Test) OR (U=Uniaxial Tension).txt (part 1 of 8)
[1] 任黎,石拉,郑亚新 ,等.不饱和聚酯树脂包覆层的柱状单轴拉伸试验方法研究[J].兵器装备工程学报,2025,46 (3):25-32
摘要：针对固体推进剂包覆层的片状哑铃形试样在单轴拉伸试验过程中应力集中效应显著和试验结果离散性大的问题,提出了不饱和聚酯树脂包覆层的柱状拉伸试样设计方案。仿真模拟不同过渡半径下的片状试件和柱状试件,发现柱状式样在相同过渡半径下比片状试样更易断裂,特别在45 mm过渡半径下断裂时间最短;柱状试样的应力分布更均匀,集中区域较小。试验结果表明,柱状试样在-40、20、50℃的抗拉强度离散度为0.63%、0.41%和0.46%,伸长率离散度为0.70%、0.34%和0.51%;对比之下,片状试样抗拉强度离散度为2.03%、1.31%和1.26%,伸长率离散度为1.15%、1.05%和1.57%,柱状试样的有效数据离散度小于片状试样,实验数据有效率达92%。研究表明,柱状试样有效降低了应力集中导致的实验结果离散性;试样的最佳工程标距为12 mm,过渡半径为45 mm;柱状单轴拉伸试验方法有助于获得更可靠的测试结果。
[2] Lin, Weiren,Takahashi, Manabu .Occurrence of Permanent Strain of Granitic Rocks and Gabbro under Uniaxial Tension: Implicating Damages Undergone in Failure Process[J].Journal of the Society of Materials Science, Japan,2026,75 (3):179-185,Society of Materials Science Japan
摘要：In order to understand mechanisms of rock failure under uniaxial tension, we analyzed permanent strains occurred post ultimate failure in uniaxial tension tests for several plutonic rocks included tonalite, granodiorite, granite and gabbro following our previous studies which just analyzed the test data until the ultimate failure. Usually, a specimen under uniaxial tension test broke locally, but the other part of the specimen looked no obvious visual changes with that before uniaxial tension test. From the post failure stress - strain curves, we found that extensional permanent strains occurred in apparently intact parts of the broken specimens, i.e., the tensile stress was unloaded completely. In addition, the permanent strain occurred in both axial and latera directions, i.e., in directions parallel and perpendicular to uniaxial tensile loading. We interpret that the extensional permanent strain occurred by mixed cumulative effects of new microcrack occurrence and developing and/or opening of pre-existing microcracks accompanying with increase of the tensile stress. Therefore, these extensional permanent strains implicate ‘damages’ that the specimens undergone in their failure process under uniaxial tension. Consequently, the failure process of uniaxial tension may be considered as that the minor damages occurred over the entire part of the specimen at first, then a concentrated damage zone was formed and finally proceeded to the ultimate failure. © 2026 Society of Materials Science Japan. All rights reserved.
[3] de Alencar, Ana Teresa Santos,Galindo, Ruben,da Fonseca, Antonio Viana ,等.An experimental study of tensile deformation modulus obtained with the Brazilian test and direct tensile test[J].Bulletin of Engineering Geology and the Environment,2026,85 (4):249-249,SPRINGER HEIDELBERG
摘要：The deformation modulus of rocks is usually estimated only by compression tests. However, most rocks show bi-modular behavior, consisting of deformation modulus having different values in compression and tension;usually in compression the deformation modulus is greater than tension. Due to the direct tensile test being a more complex test to carry out, the tensile strength is usually estimated by the indirect tensile test (Brazilian test). Consequently, there are researchers who propose methods estimating the tensile deformation modulus with the Brazilian test. In the present paper, the deformation modulus of Porto granite samples with different densities (weathering degree) was obtained in three different ways: in the uniaxial compression test, in the direct tensile test, and in the Brazilian test (diametric load) and then compared. From the results, it is concluded that in general the deformation modulus obtain only by the Brazilian test cannot be considered representative of direct traction.
[4] 冯伟杰,强洪夫,王学仁 ,等.HTPB推进剂/衬层单轴拉伸及损伤特性试验研究[J].固体火箭技术,2024,47 (4):478-484
摘要：为研究单轴拉伸过程中固体发动机矩形粘接试件在不同尺寸开口裂纹和加载速率下的力学行为,以及粘接界面在脱粘情况下推进剂/衬层/绝热层细观损伤特性,对端羟基聚丁二烯(HTPB)推进剂/衬层矩形粘接试件进行了开口裂纹尺寸15、20、25、35 mm,加载速率3.85、77.14、385.71 mm/min的单轴拉伸试验,分析了矩形粘接试件单轴拉伸的力学性能变化规律,并推导计算了最大抗拉强度以及界面能的变化情况,利用微CT分析了开口裂纹20 mm、77.14 mm/min条件下试件断裂端面细观形貌和内部孔隙特征。结果表明,单轴拉伸情况下矩形试件的力学性能和加载速率有关,开口裂纹尺寸20 mm,加载速率385.71 mm/min加载条件下最大抗拉强度为1.46 MPa,界面粘接能达到17.66 J。推进剂侧断面主要表现为明显的大孔洞,衬层/绝热层一侧断面有明显的空穴、孔隙和颗粒存在。在拉伸过程中推进剂损伤主要表现为颗粒基体脱湿和孔隙汇集,衬层/绝热层,损伤主要表现为大面积的基体撕裂。
[5] Van-Trung Pham,Thien-Kim Huynh,Le-Hung-Toan Do ,等.Mechanical responses of nanoporous silicene under uniaxial and biaxial tension: Effects of pore geometry and temperature[J].Mechanics Research Communications,2026,154 ,Elsevier Science
摘要：The mechanical response and atomistic deformation mechanisms of nanoporous silicene membranes subjected to uniaxial and biaxial tensile loading are systematically investigated using molecular dynamics simulations. The investigation focuses on how porosity (size of the nanopores), the shape of the nanopores and temperature influence the Young’s modulus, ultimate tensile strength, and deformation mechanisms. Pristine silicene membrane exhibits ultimate strength of 5.66 N/m and 5.32 N/m under uniaxial tension along the armchair and zigzag orientations, respectively. For the biaxial tensile test, ultimate stress values are nearly the same for stretching in both the armchair and zigzag orientations. The findings reveal the presence of nanopores concentrates stress around the areas with vacancies, making destruction occur more easily compared to the perfect model. As a result, nanoporous silicene nanosheets demonstrate notably reduced mechanical properties while promoting brittle fracture. Increasing porosity results in monotonic degradation of both the Young’s modulus and tensile strength. Moreover, the fracture patterns are highly sensitive to pore geometry: nanopores with larger defect angles provide a broader distribution of high-stress atoms, thereby enhancing the load-bearing capacity and failure strain. Temperature significantly influences the behavior of silicene membranes, since increased heat conditions amplify atomic vibrations, diminish interatomic interactions, and substantially decrease strength, stiffness, and fracture strain. These discoveries offer detailed insights into the structure-property connections of defect-engineered silicene, serving as a guide for the creation of two-dimensional silicon-based nanomechanical and nanoelectronic devices.
[6] Raphaël Pérot,Vincent Grolleau,Dirk Mohr .Asymmetric Hole Expansion Test (aHET) for Direct Measurement of Orientation-Dependent Tensile Fracture Strain[J].Solid State Phenomena,2026,388 :91-100
摘要：<p class="normal-text"> The flangeability of sheared edges in sheet metal forming is commonly evaluated using the ISO 16630 Hole Expansion Test (HET), in which fracture initiates at the edge under predominantly uniaxial tensile loading. For high-quality edges, this test can be interpreted as providing the strain to fracture under proportional uniaxial tension; however, the measured fracture strain is restricted to a single material-dependent sheet orientation. In this work, a novel experimental approach is proposed to directly measure the uniaxial tensile fracture strain in a predefined sheet orientation using digital image correlation (DIC). The method, termed the Asymmetric Hole Expansion Test (aHET), is derived from the standard HET through the introduction of a novel asymmetric punch geometry. This modification promotes accelerated edge stretching along a controlled direction, enabling orientation-specific characterization of fracture strain. The capability of the aHET to characterize direction-dependent strains to fracture under uniaxial tension is demonstrated on a DP450 dual-phase steel. The consistent fracture initiation at the edge along the predefined fracture direction, combined with the low scatter of the measured fracture strains across repeated tests for all three investigated sheet orientations, demonstrates that the aHET is well suited for identifying the strain to fracture under proportional uniaxial tensile loading for the calibration of fracture initiation models. </p>
[7] Khameneh, F.,Abedini, A.,Narayanan, A. ,等.On the Characterization of Fracture in Uniaxial Tension: Experiments and Modeling of DP1180 Steel Sheet[J].Journal of Materials Engineering and Performance,2024,33 (24):14203-14234,SPRINGER
摘要：The fracture characterization of ductile sheet metals under uniaxial tensile stress is a challenge due to plastic strain localization. In conventional tensile tests, fracture initiation occurs within a localized neck under evolving triaxial stress, while surface strains are measured using digital image correlation (DIC). To comprehensively characterize the uniaxial fracture strain of an advanced high-strength dual-phase steel, DP1180, five experiments were performed including a standard JIS tensile test, a miniaturized tensile test, a sub-sized ASTM tensile test, a central hole tension test, and a conical punch hole expansion test. DIC was utilized to measure surface strains, and a post-fracture thickness correction method was proposed to adjust for localization angle and thinning. A finite-element analysis using the anisotropic Yld2004 criterion was conducted for all tests. The results showed that close agreement in global stress response does not necessarily indicate accurate local strain predictions, as local strains in tests with localization in a single shear band were not well captured by the models. The hole tension test resulted in uniaxial tension at the hole edge, but localization and fracture occurred behind the edge under non-uniaxial stress. The conical punch hole expansion test induced proportional stress at the outer hole edge where fracture initiated, providing the largest strains. After post-fracture thickness correction, there was general convergence in major fracture strain for all tests. The hole expansion test provided the largest strains without inverse numerical modeling and demonstrated general convergence in major fracture strain after post-fracture correction.
[8] Haoran Ding,Jian Peng,Dongya Lu ,等.Comparison study of small punch test, hydraulic bulge test and uniaxial tensile test for typical pressure vessel CrMo steel[J].International Journal of Pressure Vessels and Piping,2025,217 ,Elsevier Science
摘要：Small specimen testing methods offer valuable insights into the mechanical properties of materials when specimen size is limited. Various small specimen methods have been applied, but their differences and correlations are poorly understood. This study compares small punch test (SPT), hydraulic bulge test (HBT), and uniaxial tensile test (UTT) for the typical pressure vessel CrMo steel, focusing on strain distribution, stress state, and fracture mechanism. The SPT shows an “M” shape strain distribution, with the strain concentrating on the contacting area between ball and specimen, leading to the ductile fracture at the near biaxial tension stress state. The HBT presents the inverted “V” shape strain distribution, with fracture occurring in the central region of specimen at the biaxial tension stress state. Based on membrane theory, the theoretical derived correlation models of SPT and UTT, as well as HBT and UTT, were developed for the tensile strength, providing effective approaches to predict tensile mechanical properties by SPT and HBT. The novelty of this paper is revealing the differences and correlations among SPT, HBT and UTT, and demonstrating the efficiencies of SPT and HBT as alternative testing methods to UTT for mechanical properties in the conditions of very limited materials.
[9] M.A. Saqif,Sherif El-Tawil .Cyclic damage constitutive behavior of UHPC under uniaxial tension[J].Construction and Building Materials,2025,496 ,Elsevier Science
摘要：The uniaxial behavior of UHPC under cyclic tension is experimentally investigated for two different fiber volume fractions (<em>V</em><sub><em>f</em></sub> <em>= 1.5 % and 2.0 %</em>) with a full incursion in compression. The tension coupons are loaded and then fully unloaded (<em>hence incurring compression</em>) under two types of cyclic loading regimes (<em>one and two cycles per displacement increment</em>). Displacement increments include cycles prior to and post attaining the localization strain. The experimental results show that strength and stiffness degradation under cyclic loading is not substantial until the strains exceed the localization strain and that the compression incursions have no effect on the tensile response for the applied loading regime. It is also observed that increasing the steel fiber volume fraction mildly inhibits the stiffness degradation process. An analytical elastoplastic stress-strain relationship considering damage with only two calibration parameters is introduced and calibrated to express the cyclic stress-strain relationship of UHPC under tension. The proposed relationship is reasonably robust in capturing the hysteretic tensile response of UHPC and is therefore suitable for finite element simulation of UHPC structures under cyclic loading.
[10] Huang, Peizhi,Qing, Longbang .Fracture characteristics of concrete under biaxial tension-tension loading revealed by a gap tensile test: a numerical study[J].International Journal of Fracture,2025,249 (3):1-23,SPRINGER
摘要：In practical projects, concrete members are often subjected to multiple axial stress states, and the actual fracture process is more complex. This study utilizes a novel gap tensile test method and two-dimensional random circular aggregate mesoscopic numerical simulation to investigate notched concrete fracture characteristics. On the basis of Ba & zcaron;ant's Type II size effect law (SEL) and linear elastic fracture mechanics (LEFM), fracture parameters such as fracture energy, notch tensile strength, and fracture toughness of concrete under biaxial tensile stress were obtained. The results indicate, compared with uniaxial loading, that crack-parallel tensile stress significantly affects the key fracture parameters of concrete. As the crack-parallel tensile stress increases, the peak fracture load of all the concrete samples tend to monotonically decrease. Compared with that when the normalized crack-parallel tensile stress eta = 0, the peak load decreases by approximately 5, 20, and 40% when eta is 0.19, 0.38, and 0.57, respectively, for different specimen dimensions. When the normalized crack-parallel stress increases to 0.57, the fracture energy, fracture toughness, and notch tensile strength decrease by approximately 30-80%. The crack-parallel tensile stress induces predamage in the weak interfacial transition zone (ITZ) of the concrete, leading to a reduction in the load-bearing capacity. Likewise, it can be expected that this degradation effect will be even more severe in low-strength concrete.
[11] Hongchen Yu,Depo Yang,Yunfeng Xiao ,等.Experimental study on the constitutive model and energy evolution law of PE-ECC under uniaxial tension[J].Construction and Building Materials,2025,487 ,Elsevier Science
摘要：With the increased application of highly ductile fiber-reinforced cementitious composites (ECC), the study of the constitutive relationship and energy evolution of high-strength and high-ductility ECC prepared by PE fibers has become an essential focus in engineering applications. In this paper, 13 groups of PE-ECC specimens were prepared and subjected to uniaxial tensile tests by adjusting the water-binder ratio, sand-binder ratio, and fiber aspect ratio. The results show that Increasing the water–binder ratio reduces viscosity and improves slump, while a higher sand–binder ratio lowers flowability by increasing internal friction and reducing slurry content, and at low water–binder ratios, ECC with long PE fibers shows higher slump than that with short fibers, whereas the opposite occurs at high water–binder ratios. Alternatively, appropriately reducing the water-binder ratio or increasing the sand-binder ratio can enhance the tensile strength and ductility of the material, and a higher fiber aspect ratio can increase the tensile ductility by 8–17 %. Through comparative analysis, three optimal mixing ratios were identified, with peak stresses exceeding 8.5 MPa and peak strains surpassing 5 %. Additionally, a trilinear uniaxial tensile constitutive model was adopted to fit the stress-strain curve based on the test results. The corresponding constitutive parameters were then determined, and the accuracy of the model was verified through further testing. Finally, energy analysis reveals that with the increase of tensile strain, PE-ECC displays synchronized increases in both absorbed and dissipated energy, while elastic strain energy remained relatively consistent, ranging from 2.25 to 2.5 kJ/m³ , which demonstrated high energy dissipation and low energy storage characteristics. The abrupt change in the tensile elastic energy dissipation ratio Rt can serve as a predictive criterion for PE-ECC failure.
[12] Zhang, Hongji,Lu, Hang,Wang, Ziheng ,等.Study on Damage Constitutive Model of Reactive Powder Concrete in Uniaxial Tension[J].Buildings,2024,14 (12),MDPI
摘要：In this paper, the damage constitutive model of reactive powder concrete (RPC) in uniaxial tension is investigated. The relationship between the uniaxial tensile strength of RPC and the steel fiber admixture was analyzed by preparing RPC specimens with different steel fiber volume admixtures for uniaxial tensile tests, and the stress-strain curves were recorded. The test results show that the uniaxial tensile strength of RPC is significantly enhanced with an increase in steel fiber doping, especially after the doping amount is greater than 2%, showing a linear increase. Based on the classical damage mechanics and Weibull distribution, the damage evolution equation and the constitutive model of RPC uniaxial tension were established. The validation shows that the model can effectively describe the damage process of RPC in uniaxial tension, which provides a theoretical basis for the application of RPC in engineering practice.
[13] ZHANG Weilong,YANG Dong,TAO Zhigang ,等.Comparison of strain and temperature fields between Micro-NPR and PR anchor rods under uniaxial tension[J].Journal of Mountain Science,2026,23 (1):370-379,Science Press
摘要：The deformation characteristics and thermal response of anchor rods are crucial for ensuring the stability and safety of surrounding rock support ***,existing research has predominantly concentrated on the mechanical performance of anchor rods,with limited attention to the coupled evolution of strain and temperature fields during tensile *** knowledge gap hinders a comprehensive understanding of the synergistic mechanical-thermal response mechanisms in anchor rods under loading *** address this limitation,the present study systematically investigated the evolution of strain and temperature fields,along with their correlation,during the test of micro-negative Poisson's ratio(NPR)and ordinary Poisson's ratio(PR)anchor *** image correlation(DIC)and infrared thermography(IRT)techniques were employed for this *** uniaxial tensile tests were conducted at two different rates,and the ordinary PR anchor rod(Q235 anchor rod)was established as a control group for comparative *** findings reveal that the micro-NPR anchor rod exhibit strain localization at multiple locations during the tensile process,whereas Q235 anchors show local strain concentration in only one *** standard deviation evolution curves for both the strain and temperature field exhibit two distinct phases in the two anchor *** evolution patterns between these two types of curves are basically *** two standard deviation curves for the micro-NPR anchor rod display a wavy increase in the second phase,while for the Q235 anchor rod,they increase steadily until the specimen is *** correlation analysis reveals that the standard deviations of strain and temperature differences for both types of anchor rods are significantly *** findings demonstrate the synergistic evolution mechanism of deformation and thermal response,providing a potential foundation for utilizing thermal monitoring to assess the stability o
[14] Acharjee, Prashanta Kumar,Isied, Mayzan,Souliman, Mena I. ,等.Artificial Neural Network Model for Predicting Fatigue Endurance Limit of Hot Mix Asphalt Using Uniaxial Tension-Compression Tests[J].International Journal of Pavement Research and Technology,2026,SPRINGERNATURE
摘要：Fatigue is one of the major distresses occurring in asphalt concrete pavement. Repeated traffic loading causes escalated structural damage which results in the formation of cracks. There is a strain level below which the Hot Mix Asphalt goes under fatigue failure, and it is called endurance limit. In this study, a predictive model is developed to predict endurance limit strain values by using artificial neural network. Uniaxial tension-compression fatigue test results conducted under NCHRP Project 9-44 A were utilized in the model development process. An equation is also extracted from the model along which gives the exact values as the model. The coefficient of determination (R2) for the ANN predicted strain value and laboratory-measured strain value is 0.96. The model performed better than the previous in predicting fatigue endurance limit strain value. A separate Monte Carlo model is developed to highlight the impact of the variability of the individual parameters on the tensile strain predictions. The Monte Carlo Analysis based on 1,000 simulations revealed that predictive tensile strain models can lead to underestimation of output as they do not account for the variability of input parameters.
[15] Runzhi Lu,Yeqing Gu,Mao Qin ,等.Terrestrial laser scanning based full-scale wind load test and numerical analysis of a tensile membrane structure[J].Thin-Walled Structures,2025,212 ,Elsevier Science
摘要：The structural response of tensile membrane structures under wind load is critical to their overall safety and stability. Characterizing the shape and detecting the stress state of the tensile membrane are essential aspects of this analysis. Full-scale testing is undoubtedly the most effective and direct method to gain an in-depth understanding of the deformation mechanisms of these structures under wind loads. This study uses tFIGerrestrial laser scanning technology to examine the structural behaviour of a saddle-shaped tensile membrane structure subjected to wind load. Initially, uniaxial and biaxial tensile experiments are conducted on the material. The uniaxial experiments analyse the impact of different prestress levels on material nonlinearity, and the biaxial experiments assess the residual strain after multiple tension cycles, providing insights into the true mechanical response of the structure under wind pressure. Subsequently, full-scale form finding test and wind load tests based on the equivalent load method are performed. Terrestrial laser scanning technology captures the dynamic geometrical changes of the tensile membrane, offering valuable data on its deformation behaviours under various wind load cases. Additionally, a finite element model of the structure under wind load is developed based on the material properties obtained from the experiments. A comparative analysis between test results and finite element simulations is conducted and discussed. In conclusion, this research enhances the understanding of tensile membrane structures and provides a foundation for advanced structural analysis and design in architectural applications.
[16] Cleary, Patrick,Northcote, Rhys,Narayanan, Advaith ,等.Experimental Fracture Characterization from Uniaxial to Plane Strain Tension Using the Tight Radius V-Bend Test with Application to Machined and Sheared Edge Conditions[J].Solids,2026,7 (1),MDPI
摘要：The VDA 238-100 tight radius bend test has gained widespread acceptance for plane strain fracture characterization of sheet metals in proportional loading without necking. The VDA test features a 60 & times;60 mm2 square blank with a 0.2 mm or 0.4 mm radius punch to provide plane strain bending where the fracture limit of the material is lowest. However, the through-thickness gradients that suppress necking and promote fracture on the convex surface in tension can be exploited to efficiently characterize the fracture strain from uniaxial to plane strain tension by varying the sample width. In this study, V-bend tests were conducted for various sample widths for four advanced high-strength steels: 980GEN3, DP1180, MP800-V1, and MP800-V2 with the local fracture strains measured using digital image correlation. Reducing the width-to-thickness ratio below five altered the stress state at the failure location, with an aspect ratio of one providing edge fractures under uniaxial tension. This aspect ratio was then applied to 980GEN3 and MP800 steel samples with punched edges as it provides an efficient method for sheared edge fracture characterization that is not susceptible to necking as with common sheared edge tensile tests. To mitigate strain averaging inherent in DIC near surfaces, a geometric-based arc length methodology was proposed. The sheared edge fracture limits from the V-bend tests were then compared with the results from conical hole expansion and in-plane bend tests. The sheared edge formability was observed to have a material-dependent sensitivity to the test method. MP800-V2, with centerline segregation, exhibited a pronounced sensitivity to the applied deformation mode with absolute differences in fracture strains of 0.13 while the MP800-V1 and 980GEN3 did not.
[17] Hosseini, Seyed Amin,Inca-Cabrera, Eliana,Jorddo, Sandra ,等.Mechanical Characterisation and Numerical Modelling of Structural Silicon Sikasil® SG-500;Uniaxial Tensile Test[M].EXPERIMENTAL VIBRATION ANALYSIS FOR CIVIL ENGINEERING STRUCTURES, EVACES 2025-VOL 3,2025,676 :672-680,SPRINGER INTERNATIONAL PUBLISHING AG
摘要：Silicones are rubber-like materials and exhibit a behaviour known as hyperelastic, which entails a large-strain elastic response under quasi-static loading and is near incompressible. Due to their near incompressible nature, the states of strain are typically complex. Their behaviour is a combination of tension, compression, shear and a very small amount of volume change. This study aims to characterise the mechanical behaviour of the Structural Silicon Sikasil (R) SG-500, with a focus on obtaining an accurate rheologic curve, to use in numerical models of adhesively bonded pointed fixed glass panels. The path to reach this aim was twofold. First, the results of the experimental test on uniaxial tensile and planar tensile tests were used to get the coefficients for eight different forms of hyperelastic material models. After that, these material models were used to calibrate the numerical model of the uniaxial tensile test. The results revealed that most of the selected material forms for structural silicon provided a good fit with the experimental results of the uniaxial tensile test. However, the first order of the Polynomial form (N = 1) was not able to accurately capture the deformation of materials in regions of large strains.
[18] Jian Yang,Junwei Luo,Gang Xu ,等.Multi-scale study on steel fiber reinforcement mechanism and uniaxial tension constitutive relationship of UHPFRC containing stone powder[J].Construction and Building Materials,2024,418 ,Elsevier Science
摘要：Ultra-high performance fiber reinforcement concrete containing stone powder (SP-UHPFRC) is a kind of ultra-high performance fiber reinforcement concrete (UHPFRC) prepared by using stone powder waste from stone processing instead of quartz powder. It can reduce the waste of land resources and environmental pollution caused by stone powder accumulation in corresponding areas. This research studies the steel fiber reinforcement mechanism and uniaxial tension constitutive relationship of UHPFRC containing stone powder (SP-UHPFRC) from several scales. In the micro-scale, comparing the results of SEM and XRD of SP-UHPFRC and UHPFRC. it can be found that the influence of adding stone powder in the micro-scale of SP-UHPFRC is mainly manifested in the change of microstructure. After adding stone powder, the hydration products adsorb on the stone powder to form particles, which leads to a decrease in the compactness of the matrix, and the spalling phenomenon of the matrix is more obvious when the steel fiber is pulled out. In the meso-scale, the pullout test of steel fibers with different aspect ratio from the SP-UHPFRC matrix was tested. The results shown that as the aspect ratio of steel fiber increases, both the maximum pullout stress and the tensile strength utilization ratio of steel fiber increase as well. In the macro-small-scale, 18 groups of SP-UHPFRC uniaxial tensile test specimens with 3 kinds of aspect ratios and 6 volume fractions of steel fiber were designed. The effects of steel fiber on the uniaxial tensile properties and constitutive relationship were investigated. The SP-UHPFRC uniaxial tensile constitutive relationship equation including the fiber reinforcement factor is proposed and verified. In the macro-large-scale, the applicability of the uniaxial tensile constitutive relationship in macro-large-scale analysis is discussed by comparing the cracking load of finite element simulation established by using the uniaxial tension constitutive relationship pro
[19] 李世奇,强洪夫,陈铁铸 ,等.单轴拉伸下NEPE固体推进剂细观结构演化行为研究[J].含能材料,2024,32 (2):175-182
摘要：为了分析硝酸酯增塑聚醚(Nitrate Ester Plasticized Polyether,NEPE)推进剂在单轴准静态拉伸载荷下细观结构演化行为,基于Micro⁃CT对拉伸过程中NEPE推进剂开展了原位观测试验,对NEPE推进剂中高氯酸铵(AP)颗粒和初始缺陷的尺寸、形状等细观结构特征进行了表征,获取了单轴拉伸过程中推进剂细观结构的失效过程,并采用孔隙率对NEPE推进剂细观损伤的变化规律进行了定量分析,基于NEPE推进剂细观尺度上结构的演变规律解释了宏观力学性能变化的原因。结果表明,NEPE推进剂初始缺陷尺寸小、体积占比低,平均值为0.12%。单轴准静态拉伸过程中,NEPE推进剂的细观失效过程主要包括孔洞形核、生长与汇聚3个阶段;AP颗粒的体积分数虽然低,但是由于容易脱湿通常成为细观损伤的起点;当AP发生一定程度脱湿后,奥克托今(HMX)也会出现明显的脱湿,在分析NEPE推进剂细观失效问题时应当考虑HMX脱湿行为的影响。大量细观缺陷的形核与生长是NEPE推进剂宏观力学性能进入非线性段的原因,而细观缺陷的不断汇聚使得宏观应力增加落后于应变增加的现象越来越明显。加载过程中孔隙率呈现出先缓慢增加再急剧增加最后增加趋于平缓的变化趋势,孔隙率的变化规律不仅能够定量地反映NEPE推进剂细观缺陷的演化阶段,与NEPE推进剂宏观力学性能的变化也具有一定的对应关系。
[20] Surong Luo,Wentao Zhou,Minming Yu ,等.Stress-strain relationship of fiber reinforced recycled aggregate concrete under uniaxial tension[J].Construction and Building Materials,2024,422 ,Elsevier Science
摘要：To solve the problem of the lack of structural design basis of fiber reinforced recycled aggregate concrete (FRAC), and promote its realistic application, in this investigation, the replacement ratio of recycled coarse aggregate (RCA), fiber type, fiber content, and fiber blending forms are taken as experimental variables. With the size of Φ100 mm×300 mm, 21 groups of cylindrical specimens are designed to study the influence of the above variables on the complete stress-strain curve of fiber RAC when bearing uniaxial tension. The results show that the tensile characteristic values decrease as the replacement ratio of RCA increases. When single doping of fibers was considered, the tensile characteristic values increased as fiber content increased. When the steel (SF) was mixed with polyvinyl alcohol fiber (PVAF) and polypropylene fiber (PPF), the tensile characteristic values were improved. Proper blending of PVAF and PPF can improve the characteristic values of tensile ductility. Through the results of the uniaxial tensile experiment, constitutive equations of the uniaxial tensile stress-strain curve of FRAC under different test variables were established, which can provide fundamental material parameters to design FRAC structures. © 2024 Elsevier Ltd
[21] Deng, Lijiao,Xu, Shengcai,Wang, Tongkuai ,等.Research on Uniaxial Tension Test of Smart Screw[M].Advances in Transdisciplinary Engineering,2025,80 :2-9,IOS Press BV
摘要：This study aims to explore the application of smart bolts in uniaxial tensile tests by conducting uniaxial cyclic tensile tests on carbon fiber plates to analyze their eccentric effects. The experimental design includes four groups of a total of eight smart bolts, using a tension platform to apply tension to the carbon fiber plates and assess their performance under different loads. The results indicate that smart bolts can effectively monitor strain changes during the tensioning process, providing important data support for the application of carbon fiber composites. © 2025 The Authors.
[22] Wang, Changsheng,Ma, Tao .Experimental investigation on mechanical behaviors of PET fabric coated/uncoated PVC for automobile airbags use subjected to uniaxial, biaxial tension and in-plane large shear deformation[J].Journal of Engineered Fibers and Fabrics,2024,19 ,SAGE PUBLICATIONS LTD
摘要：PET (Polyethylene Terephthalate) fabric, as one of the airbag materials, has good viscoelasticity and permeability. The surface treatment of airbag fabrics often comes in two types (coated and uncoated) depending on their type and cost. In this study, two fabrics of the automobile airbag material PET was used in the presence and absence of surface coating with PVC (polyvinyl chloride). Three different types of experimental tests including off-axial uniaxial tension, biaxial cyclic loading and picture-frame shear cyclic loading were used depending on the fabric's load state during the airbag inflatable deployment and folding process. The two materials' uniaxial tensile modulus and the biaxial tensile modulus were successfully obtained. According to the experimental results of the two materials, the coated material was found to have superior elastic properties than the uncoated material. However, the stress-strain change path was consistent, allowing for a more accurate definition of the material properties of automobile airbag fabric and stronger technical support for the development of automobile airbag safety.
[23] 陈俊甫,章陈康平,蔡晋辉 ,等.基于3D-DIC技术的金属棒材单轴拉伸大应变硬化曲线测量研究[J].中国测试,2025,51 (1):39-46
摘要：为精确测量金属棒材单轴拉伸颈缩后大应变范围硬化曲线,采用三维数字图像相关技术(3D-DIC)测量试样颈缩区域几何构型,基于Bridgman模型对颈缩后流动应力进行修正,评估Ludwik、Swift、Hockett-Sherby(H-S)和Voce模型对硬化曲线的拟合效果,开展单轴拉伸有限元模拟以验证大应变硬化曲线的可靠性。结果表明:以6061铝合金棒材为例,3D-DIC技术可以精确地获取试样颈缩最小横截面半径a和外轮廓曲率半径R的演化规律,结合Bidgman模型可以有效地获取颈缩后大应变硬化曲线,其应变范围(0~0.41)是常规单轴实验所获取硬化曲线应变范围(0~0.058)的7倍,Hockett-Sherby硬化模型具有最佳的硬化曲线拟合优度,基于该模型的单轴拉伸模拟输出载荷-位移曲线和应变云图与实验测量结果基本一致,证实3D-DIC技术结合Bridgman模型能够精确地测量金属棒材单轴拉伸颈缩后大应变范围的硬化曲线。
[24] Zeng, Jun-Jie,Zeng, Wei-Bin,Zhuge, Yan ,等.Behavior and modeling of FRP grid-reinforced ultra-high-performance concrete under uniaxial tension[J].Structural Concrete,2024,25 (2):1185-1207,ERNST & SOHN
摘要：Fiber reinforced polymer (FRP) reinforced ultra-high-performance concrete (UHPC) structural elements have become increasing popular in research and industry communities. In this paper, uniaxial tension tests were conducted to study the effects of fiber type, fiber length, and fiber content on tensile behavior of FRP grid reinforced UHPC plates (FGRUPs). Additionally, the microstructure analysis of specimens was conducted using scanning electron microscopy. Test results reveal that carbon FRP (CFRP) grid can substantially enhance the tensile performance of UHPC under tension: (1) the FGRUPs exhibit a post-crack strain-hardening behavior while the UHPC plates exhibit a post-crack strain-softening behavior;(2) the FRP grid enhances the cracking stress of UHPC specimens (except for plates with 1% basalt fibers) and the stiffness of the second segment of the stress-strain curve, and substantially enhances the ultimate tensile stress UHPC specimens. Also, the cost-effectiveness analysis indicates that plates containing 1% of 12 mm length PE fibers have a highest cost efficiency index. Finally, a modified tensile stress-strain model for FGRUPs is proposed and verified.
[25] Binkai Yang,Boxin Wei,Wujing Fu ,等.Effect of interfacial reaction layers on crack propagation behavior of Ti/Al layered metal composites in uniaxial tensile test from the perspective of local strain[J].Materials Science and Engineering: A,2025,942 ,Elsevier Science
摘要：This study investigates the effect of the interfacial reaction layer on the crack propagation behavior of Ti/Al layered metal composites (LMCs) under uniaxial tensile testing. Ti/Al and Ti/TiAl<sub>3</sub>/Al LMCs were fabricated using vacuum hot-pressing. In-situ tensile tests, coupled with digital image correlation methods, were conducted to analyze crack propagation behavior from the perspective of local strain. These results show that the fracture elongation of LMCs decreases significantly with the presence of an interfacial reaction layer. Crack propagation shifts from following the layer interface to propagating perpendicularly to it. At low-tensile strain levels, microcracking occurs within the interfacial reaction layer. However, the adjacent ductile layers effectively suppress the instability of these microcracks. During tension deformation, the stress fields at the crack-tip in the neighboring interfacial reaction layers bridge together, forming stress-concentrated bands, that cause significant strain localization. More importantly, the accelerated accumulation of dislocation in the strain-localized regions depletes the work-hardening capacity, thereby promoting crack propagation along the localized path. Therefore, inhibiting the formation of the interfacial reaction layer in LMCs can enhance strain delocalization and improve fracture elongation.
[26] Trofimov, A.V.,Fedoseev, A.V.,Kisel, A.A. ,等.Methods of uniaxial tension testing of rock samples with splitting: Comparison[J].Gornyi Zhurnal,2024,2024 (3):65-70,Ore and Metals Publishing house
摘要：For the mines at the Oktyabrsky and Talnakh deposits, from the implemented geomechanical research, it is found that the stability of ore and rocks ranges widely, from extreme instability to stability. The lithological diversity also lays emphasis on the accuracy of strength characteristics. A generally accepted value to characterize the strength of rocks is the uniaxial compression strength. In the meanwhile, the tension strength is also a very important determinant of the physical and mechanical properties of rocks since the process of rock failure is, among other things, governed by the action of the tensile load, especially in mechanical and blast-induced loading. In view of the difficult nature of direct tension testing of rock samples, numerous tension tests of rocks were performed using different methods. The world practices use widely indirect tension testing under complex stress states when failure mode of test samples generally depends on the maximal tension component of the stress tensor. The comparative tests of uniaxial compression strength are carried out for lithologically various rocks from the Oktyabrsky and Talnakh deposits. The experimental estimation of the effect of the contact conditions at the loading point of the test samples in the indirect tension testing of rocks is carried out. The destructive load ratios are found for different contact conditions on identical test samples. The uniaxial tension strength coefficients are determined for application conditions of different loading surfaces. © 2024, Ore and Metals Publishing house. All rights reserved.
[27] Kim, Jae-Yeol,Shim, Chun-Bo .Uniaxial Tensile Mechanical Properties of ETFE Film after Synchronous Biaxial Pre-Tension[J].Journal of Korean Association for Spatial Structures,2025,25 (2):79-91,Korean Association for Spatial Structures
摘要：In this paper, the uniaxial tensile mechanical characteristics after synchronous biaxial pre-tension analysis are investigated on a ETFE film crown model. After the biaxial pre-stretching is completed, the rectangular specimens are cut along the MD and TD directions of the biaxially pre-stretched ETFE film to conduct the uniaxial stretching test. The uniaxial tensile mechanical properties of the ETFE film after biaxial pre-stretching are investigated, the specific uniaxial tensile mechanical property parameters of the biaxially pre-stretched film are determined, and the influence of biaxial pre-stretching on the uniaxial tensile mechanical properties of the ETFE film is analyzed.
